Repository: cauchyschwarz192837/GraphCNNTest

# Graph-Convolutional Neural Network for Piezoelectric Coefficient Prediction in Thin Films

This is an implementation of a graph convolutional neural network (CNN) to predict the piezoelectric coefficient, $d_{33}$, of various crystalline materials. Baseline regression models such as Support Vector Regression (SVR), Random Forest and fully connected neural networks (MLP) were implemented for comparative evaluation against the graph-CNN. CIF files contain list of atoms, their coordinates and who is bonded / neighboring whom for various existing materials. Each such material is mapped to a graph by such that each atom gets a feature vector of shape (N_atoms × atom_feature_dim). For each atom pair within a certain cutoff distance, the edge between them has another feature vector. Per material, we also attach process parameters and fabrication conditions (since each thin film is synthesized under different parameters according to reported conditions in the research papers we scanned) as a global feature vector for the whole CIF file.

I then defined a custom collate function for batch construction, since each crystal has a different number of atoms. This collation method can be modified to explore possible improvements in prediction accuracy, as at the time of writing this code, we have not explored other collation methods due to time constraints. Please see "mynewCollate" for details.

We perform message passing, in which each atom updates its own embedding using its neighbors' embeddings. This is the "convolution". We experiment with 10 convolution layers, so at layer 1, atoms learn from immediate neighbors, at layer 2, atoms learn from neighbors of neighbors and so on: 

$$
\mathbf{h}_i^{(k+1)} =
\mathrm{MLP}\left(
\mathbf{h}_i^{(k)} +
\sum_{j \in \mathcal{N}(i)}
\phi\!\left(\mathbf{h}_i^{(k)}, \mathbf{h}_j^{(k)}, \mathbf{e}_{ij}\right)
\right)
$$

After obtaining updated embeddings for each atom, we use mean pooling to obtain one fixed-length vector per crystal. We then concatenate the sputter parameters, so our neural network uses both intrinsic crystal structure and thin film fabrication parameters, which we pass through 5 fully connected MLP layers to regressively predict $d_{33}$.

data/id_prop.csv: This file maps CIF filename to target value, $d_{33}$

Example in command line:
  python train.py data/ --epochs 60 --batch-size 20 --lr 0.01 --val-ratio 0.2 --test-ratio 0.2

Current data availability is limited and more training data is required for a stronger evaluation.

File: RandomForest/dataset.csv
RF/DC,Bottom Layer Thickness / nm,Film Deposition Time / s,Film Deposition Rate / nm/s,Film Thickness / nm,Base Pressure / mbar,Sputtering Pressure / Pa,Substrate Temperature,a-lp (AlN),c-lp (AlN),a-TEC (AlN),c-TEC (AlN),a-lp (substrate),c-lp (substrate),a-TEC(substrate),c-TEC (substrate),Nitrogen / %,Power / W,Substrate Bias Voltage / V,Substrate Bias Power / W,Pulsed?,Target-Substrate Spacing / mm,Measurement Mode
0,100,1071.428571,0.4666666667,500,0.0000009332565789,0.13332237,400,3.11719359,4.986771795,5.614008,4.6630355,4.0895,4.0895,30.19,30.19,66.6667,500,not reported,not reported,1,80,1
0,100,1071.428571,0.4666666667,500,0.0000009332565789,0.26664474,400,3.11719359,4.986771795,5.614008,4.6630355,4.0895,4.0895,30.19,30.19,66.6667,500,not reported,not reported,1,80,1
0,100,1071.428571,0.4666666667,500,0.0000009332565789,0.39996711,400,3.11719359,4.986771795,5.614008,4.6630355,4.0895,4.0895,30.19,30.19,66.6667,500,not reported,not reported,1,80,1
0,100,1071.428571,0.4666666667,500,0.0000009332565789,0.53328948,400,3.11719359,4.986771795,5.614008,4.6630355,4.0895,4.0895,30.19,30.19,66.6667,500,not reported,not reported,1,80,1
0,100,1071.428571,0.4666666667,500,0.0000009332565789,0.66661185,400,3.11719359,4.986771795,5.614008,4.6630355,4.0895,4.0895,30.19,30.19,66.6667,500,not reported,not reported,1,80,1
0,100,1071.428571,0.4666666667,500,0.0000009332565789,0.13332237,400,3.11719359,4.986771795,5.614008,4.6630355,3.9376797,3.9376797,9.878245,9.878245,66.6667,500,not reported,not reported,1,80,1
0,100,1071.428571,0.4666666667,500,0.0000009332565789,0.26664474,400,3.11719359,4.986771795,5.614008,4.6630355,3.9376797,3.9376797,9.878245,9.878245,66.6667,500,not reported,not reported,1,80,1
0,100,1071.428571,0.4666666667,500,0.0000009332565789,0.39996711,400,3.11719359,4.986771795,5.614008,4.6630355,3.9376797,3.9376797,9.878245,9.878245,66.6667,500,not reported,not reported,1,80,1
0,100,1071.428571,0.4666666667,500,0.0000009332565789,0.53328948,400,3.11719359,4.986771795,5.614008,4.6630355,3.9376797,3.9376797,9.878245,9.878245,66.6667,500,not reported,not reported,1,80,1
0,100,1071.428571,0.4666666667,500,0.0000009332565789,0.66661185,400,3.11719359,4.986771795,5.614008,4.6630355,3.9376797,3.9376797,9.878245,9.878245,66.6667,500,not reported,not reported,1,80,1
0,100,1071.428571,0.4666666667,500,0.0000009332565789,0.13332237,400,3.11719359,4.986771795,5.614008,4.6630355,2.95111,4.68433,9.7298,9.8787,66.6667,500,not reported,not reported,1,80,1
0,100,1071.428571,0.4666666667,500,0.0000009332565789,0.26664474,400,3.11719359,4.986771795,5.614008,4.6630355,2.95111,4.68433,9.7298,9.8787,66.6667,500,not reported,not reported,1,80,1
0,100,1071.428571,0.4666666667,500,0.0000009332565789,0.39996711,400,3.11719359,4.986771795,5.614008,4.6630355,2.95111,4.68433,9.7298,9.8787,66.6667,500,not reported,not reported,1,80,1
0,100,1071.428571,0.4666666667,500,0.0000009332565789,0.53328948,400,3.11719359,4.986771795,5.614008,4.6630355,2.95111,4.68433,9.7298,9.8787,66.6667,500,not reported,not reported,1,80,1
0,100,1071.428571,0.4666666667,500,0.0000009332565789,0.66661185,400,3.11719359,4.986771795,5.614008,4.6630355,2.95111,4.68433,9.7298,9.8787,66.6667,500,not reported,not reported,1,80,1
0,100,1071.428571,0.4666666667,500,0.0000009332565789,0.53328948,400,3.11719359,4.986771795,5.614008,4.6630355,4.0895,4.0895,30.19,30.19,100,500,not reported,not reported,1,80,1
0,100,1071.428571,0.4666666667,500,0.0000009332565789,0.53328948,400,3.11719359,4.986771795,5.614008,4.6630355,4.0895,4.0895,30.19,30.19,80,500,not reported,not reported,1,80,1
0,100,1071.428571,0.4666666667,500,0.0000009332565789,0.53328948,400,3.11719359,4.986771795,5.614008,4.6630355,4.0895,4.0895,30.19,30.19,66.6667,500,not reported,not reported,1,80,1
0,100,1071.428571,0.4666666667,500,0.0000009332565789,0.53328948,400,3.11719359,4.986771795,5.614008,4.6630355,4.0895,4.0895,30.19,30.19,50,500,not reported,not reported,1,80,1
0,100,1071.428571,0.4666666667,500,0.0000009332565789,0.53328948,400,3.11719359,4.986771795,5.614008,4.6630355,3.9376797,3.9376797,9.878245,9.878245,100,500,not reported,not reported,1,80,1
0,100,1071.428571,0.4666666667,500,0.0000009332565789,0.53328948,400,3.11719359,4.986771795,5.614008,4.6630355,3.9376797,3.9376797,9.878245,9.878245,80,500,not reported,not reported,1,80,1
0,100,1071.428571,0.4666666667,500,0.0000009332565789,0.53328948,400,3.11719359,4.986771795,5.614008,4.6630355,3.9376797,3.9376797,9.878245,9.878245,66.6667,500,not reported,not reported,1,80,1
0,100,1071.428571,0.4666666667,500,0.0000009332565789,0.53328948,400,3.11719359,4.986771795,5.614008,4.6630355,3.9376797,3.9376797,9.878245,9.878245,50,500,not reported,not reported,1,80,1
0,100,1071.428571,0.4666666667,500,0.0000009332565789,0.53328948,400,3.11719359,4.986771795,5.614008,4.6630355,2.95111,4.68433,9.7298,9.8787,100,500,not reported,not reported,1,80,1
0,100,1071.428571,0.4666666667,500,0.0000009332565789,0.53328948,400,3.11719359,4.986771795,5.614008,4.6630355,2.95111,4.68433,9.7298,9.8787,80,500,not reported,not reported,1,80,1
0,100,1071.428571,0.4666666667,500,0.0000009332565789,0.53328948,400,3.11719359,4.986771795,5.614008,4.6630355,2.95111,4.68433,9.7298,9.8787,66.6667,500,not reported,not reported,1,80,1
0,100,1071.428571,0.4666666667,500,0.0000009332565789,0.53328948,400,3.11719359,4.986771795,5.614008,4.6630355,2.95111,4.68433,9.7298,9.8787,50,500,not reported,not reported,1,80,1
0,100,1071.428571,0.4666666667,500,0.0000009332565789,0.66661185,400,3.11719359,4.986771795,5.614008,4.6630355,4.0895,4.0895,30.19,30.19,66.6667,500,-48.04015296,not reported,1,80,1
0,100,1071.428571,0.4666666667,500,0.0000009332565789,0.66661185,400,3.11719359,4.986771795,5.614008,4.6630355,4.0895,4.0895,30.19,30.19,66.6667,500,-44.93307839,not reported,1,80,1
0,100,1071.428571,0.4666666667,500,0.0000009332565789,0.66661185,400,3.11719359,4.986771795,5.614008,4.6630355,4.0895,4.0895,30.19,30.19,66.6667,500,-40.4875717,not reported,1,80,1
0,100,1071.428571,0.4666666667,500,0.0000009332565789,0.66661185,400,3.11719359,4.986771795,5.614008,4.6630355,4.0895,4.0895,30.19,30.19,66.6667,500,-36.47227533,not reported,1,80,1
0,100,1071.428571,0.4666666667,500,0.0000009332565789,0.66661185,400,3.11719359,4.986771795,5.614008,4.6630355,4.0895,4.0895,30.19,30.19,66.6667,500,-27.29445507,not reported,1,80,1
0,100,1071.428571,0.4666666667,500,0.0000009332565789,0.66661185,400,3.11719359,4.986771795,5.614008,4.6630355,3.9376797,3.9376797,9.878245,9.878245,66.6667,500,-48.04015296,not reported,1,80,1
0,100,1071.428571,0.4666666667,500,0.0000009332565789,0.66661185,400,3.11719359,4.986771795,5.614008,4.6630355,3.9376797,3.9376797,9.878245,9.878245,66.6667,500,-44.93307839,not reported,1,80,1
0,100,1071.428571,0.4666666667,500,0.0000009332565789,0.66661185,400,3.11719359,4.986771795,5.614008,4.6630355,3.9376797,3.9376797,9.878245,9.878245,66.6667,500,-40.4875717,not reported,1,80,1
0,100,1071.428571,0.4666666667,500,0.0000009332565789,0.66661185,400,3.11719359,4.986771795,5.614008,4.6630355,3.9376797,3.9376797,9.878245,9.878245,66.6667,500,-36.47227533,not reported,1,80,1
0,100,1071.428571,0.4666666667,500,0.0000009332565789,0.66661185,400,3.11719359,4.986771795,5.614008,4.6630355,3.9376797,3.9376797,9.878245,9.878245,66.6667,500,-27.29445507,not reported,1,80,1
0,100,1071.428571,0.4666666667,500,0.0000009332565789,0.66661185,400,3.11719359,4.986771795,5.614008,4.6630355,2.95111,4.68433,9.7298,9.8787,66.6667,500,-48.04015296,not reported,1,80,1
0,100,1071.428571,0.4666666667,500,0.0000009332565789,0.66661185,400,3.11719359,4.986771795,5.614008,4.6630355,2.95111,4.68433,9.7298,9.8787,66.6667,500,-44.93307839,not reported,1,80,1
0,100,1071.428571,0.4666666667,500,0.0000009332565789,0.66661185,400,3.11719359,4.986771795,5.614008,4.6630355,2.95111,4.68433,9.7298,9.8787,66.6667,500,-40.4875717,not reported,1,80,1
0,100,1071.428571,0.4666666667,500,0.0000009332565789,0.66661185,400,3.11719359,4.986771795,5.614008,4.6630355,2.95111,4.68433,9.7298,9.8787,66.6667,500,-36.47227533,not reported,1,80,1
0,100,1071.428571,0.4666666667,500,0.0000009332565789,0.66661185,400,3.11719359,4.986771795,5.614008,4.6630355,2.95111,4.68433,9.7298,9.8787,66.6667,500,-27.29445507,not reported,1,80,1
0,100,1071.428571,0.4666666667,500,0.0000009332565789,0.66661185,400,3.11719359,4.986771795,5.614008,4.6630355,3.9376797,3.9376797,9.878245,9.878245,66.6667,500,-27,not reported,1,80,1
0,100,1071.428571,0.4666666667,500,0.0000009332565789,0.66661185,400,3.11719359,4.986771795,5.614008,4.6630355,3.9376797,3.9376797,9.878245,9.878245,66.6667,500,-42,not reported,1,80,1
0,100,not reported,not reported,400,0.0000009332565789,0.53328948,400,3.11719359,4.986771795,5.614008,4.6630355,3.9376797,3.9376797,9.878245,9.878245,100,500,not reported,not reported,1,not reported,1
0,100,not reported,not reported,35,0.0000002,0.4,300,3.115621739,4.984591304,5.144418,4.2089825,3.9338797,3.9338797,9.648245,9.648245,100,1500,not reported,not reported,1,not reported,1
0,100,not reported,not reported,100,0.0000002,0.4,300,3.115621739,4.984591304,5.144418,4.2089825,3.9338797,3.9338797,9.648245,9.648245,100,1500,not reported,not reported,1,not reported,1
0,100,not reported,not reported,250,0.0000002,0.4,300,3.115621739,4.984591304,5.144418,4.2089825,3.9338797,3.9338797,9.648245,9.648245,100,1500,not reported,not reported,1,not reported,1
0,100,not reported,not reported,500,0.0000002,0.4,300,3.115621739,4.984591304,5.144418,4.2089825,3.9338797,3.9338797,9.648245,9.648245,100,1500,not reported,not reported,1,not reported,1
0,100,not reported,not reported,1000,0.0000002,0.4,300,3.115621739,4.984591304,5.144418,4.2089825,3.9338797,3.9338797,9.648245,9.648245,100,1500,not reported,not reported,1,not reported,1
0,100,not reported,not reported,2000,0.0000002,0.4,300,3.115621739,4.984591304,5.144418,4.2089825,3.9338797,3.9338797,9.648245,9.648245,100,1500,not reported,not reported,1,not reported,1
1,1000,14400,0.08333333333,1200,not reported,0.5,100,3.112645588,4.980583824,3.72961,2.8553585,5.432206818,5.432206818,3.57,3.57,50,460,not reported,not reported,0,not reported,2
1,not reported,not reported,not reported,not reported,0.000005332894736,1.19990133,400,3.11719359,4.986771795,5.614008,4.6630355,5.43788,5.43788,3.57,3.57,20,370,not reported,not reported,0,50,3
1,not reported,not reported,not reported,not reported,0.000005332894736,1.99983555,400,3.11719359,4.986771795,5.614008,4.6630355,5.1489,13.8631,15.4,7.5,80,370,not reported,not reported,0,50,3
0,100,not reported,not reported,25.44529262,not reported,0.2,25,3.111597794,4.979866912,3.021,2.209,3.923745985,3.923745985,8.94459854,8.94459854,100,not reported,-18,not reported,1,not reported,1
0,100,not reported,not reported,45.80152672,not reported,0.2,not reported,not reported,not reported,not reported,not reported,not reported,not reported,not reported,not reported,100,not reported,-18.99574468,not reported,1,not reported,1
0,100,not reported,not reported,96.69211196,not reported,0.2,not reported,not reported,not reported,not reported,not reported,not reported,not reported,not reported,not reported,100,not reported,-18.99574468,not reported,1,not reported,1
0,100,not reported,not reported,250,not reported,0.2,95,3.112575735,4.980536029,3.68261,2.8124085,3.9262534,3.9262534,9.15445,9.15445,100,not reported,-20,not reported,1,not reported,1
0,100,not reported,not reported,498.7277354,not reported,0.2,not reported,not reported,not reported,not reported,not reported,not reported,not reported,not reported,not reported,100,not reported,-20.98723404,not reported,1,not reported,1
0,100,not reported,not reported,1002.544529,not reported,0.2,not reported,not reported,not reported,not reported,not reported,not reported,not reported,not reported,not reported,100,not reported,-23.00425532,not reported,1,not reported,1
0,100,not reported,not reported,1501.272265,not reported,0.2,not reported,not reported,not reported,not reported,not reported,not reported,not reported,not reported,not reported,100,not reported,-24,not reported,1,not reported,1
0,100,not reported,not reported,2000,not reported,0.2,220,3.114404348,4.982678261,4.675036,3.7538855,3.93084655,3.93084655,9.464245,9.464245,100,not reported,-25,not reported,1,not reported,1
0,not reported,2100,0.1904761905,400,not reported,3.9996711,25,3.111597794,4.979866912,3.021,2.209,5.4309,5.4309,3.57,3.57,90,500,not reported,not reported,0,not reported,2
0,not reported,1500,0.3333333333,500,0.000005,0.4,220,3.114404348,4.982678261,4.675036,3.7538855,5.434403015,5.434403015,3.57,3.57,100,1000,not reported,not reported,0,65,2
0,not reported,2325.581395,0.215,500,0.000005,0.6,150,3.113344118,4.981061765,4.154236,3.2519855,5.43307803,5.43307803,3.57,3.57,75,500,not reported,not reported,0,65,2
0,not reported,not reported,not reported,2400,0.000005,0.4,220,3.114404348,4.982678261,4.675036,3.7538855,5.434403015,5.434403015,3.57,3.57,100,1000,not reported,not reported,0,65,2
0,not reported,not reported,not reported,300,0.000005,0.4,220,3.114404348,4.982678261,4.675036,3.7538855,5.434403015,5.434403015,3.57,3.57,100,1000,not reported,not reported,0,65,2
0,not reported,not reported,not reported,550,0.000005,0.4,220,3.114404348,4.982678261,4.675036,3.7538855,5.434403015,5.434403015,3.57,3.57,100,1000,not reported,not reported,0,65,2
0,not reported,not reported,not reported,1200,0.000005,0.4,220,3.114404348,4.982678261,4.675036,3.7538855,5.434403015,5.434403015,3.57,3.57,100,1000,not reported,not reported,0,65,2
1,200,14400,0.08194444444,1180,0.000002,0.36,80,3.112366176,4.980392647,3.54161,2.6835585,3.1531,3.1531,5.2,5.2,50,400,not reported,not reported,0,830,3
1,200,14400,0.06492439185,934.9112426,0.000002,0.5,80,3.112366176,4.980392647,3.54161,2.6835585,3.1531,3.1531,5.2,5.2,50,400,not reported,not reported,0,830,3
1,200,14400,0.05013149244,721.8934911,0.000002,1,80,3.112366176,4.980392647,3.54161,2.6835585,3.1531,3.1531,5.2,5.2,50,400,not reported,not reported,0,830,3
1,200,14400,0.04815910585,693.4911243,0.000002,1.5,80,3.112366176,4.980392647,3.54161,2.6835585,3.1531,3.1531,5.2,5.2,50,400,not reported,not reported,0,830,3
1,200,14400,0.03829717291,551.4792899,0.000002,2,80,3.112366176,4.980392647,3.54161,2.6835585,3.1531,3.1531,5.2,5.2,50,400,not reported,not reported,0,830,3
1,200,14400,0.02222222222,320,0.000002,4,80,3.112366176,4.980392647,3.54161,2.6835585,3.1531,3.1531,5.2,5.2,50,400,not reported,not reported,0,830,3
1,200,50400,0.0251984127,1270,0.000002,4,80,3.112366176,4.980392647,3.54161,2.6835585,3.1531,3.1531,5.2,5.2,50,400,not reported,not reported,0,830,3
1,200,3600,0.3277777778,250,0.000002,0.36,80,3.112366176,4.980392647,3.54161,2.6835585,3.1531,3.1531,5.2,5.2,50,400,not reported,not reported,0,830,3
0,350,not reported,not reported,600,0.000005,0.4,220,3.114404348,4.982678261,4.675036,3.7538855,2.95111,4.68433,9.23,9.57,100,1000,not reported,not reported,0,65,2
0,350,not reported,not reported,600,0.000005,0.4,220,3.114404348,4.982678261,4.675036,3.7538855,2.95111,4.68433,9.23,9.57,100,1000,not reported,not reported,0,65,2
0,350,not reported,not reported,600,0.000005,0.4,220,3.114404348,4.982678261,4.675036,3.7538855,2.95111,4.68433,9.23,9.57,100,1000,not reported,not reported,0,65,2
0,350,not reported,not reported,600,0.000005,0.4,220,3.114404348,4.982678261,4.675036,3.7538855,2.95111,4.68433,9.23,9.57,100,1000,not reported,not reported,0,65,2
0,60,not reported,not reported,600,0.000005,0.4,220,3.114404348,4.982678261,4.675036,3.7538855,2.95111,4.68433,9.23,9.57,100,1000,not reported,not reported,0,65,2
0,100,2880,0.204,600,not reported,0.7,350,3.116392308,4.985746154,5.398008,4.4545355,3.9357797,3.9357797,9.763245,9.763245,80,865,not reported,not reported,1,75,2
0,50,2880,0.204,600,not reported,0.7,350,3.116392308,4.985746154,5.398008,4.4545355,3.9357797,3.9357797,9.763245,9.763245,80,865,not reported,not reported,1,75,2
1,100,not reported,0.1316666667,1000,0.0000002666447368,1.3332237,500,3.118811628,4.988804651,5.9692005,5.0039595,2.714263,4.3021112,7.29871,11.133065,9.090909091,147,not reported,not reported,0,36,5
0,100,441.1764705,0.2266666667,100,0.00000001333223684,0.66661185,200,3.1141,4.9822,4.526236,3.6104855,2.95111,4.68433,9.1355,9.5106,80,5000,45,not reported,1,45,2
0,100,1102.941176,0.2266666667,250,0.00000001333223684,0.66661185,200,3.1141,4.9822,4.526236,3.6104855,2.95111,4.68433,9.1355,9.5106,80,5000,45,not reported,1,45,2
0,100,4411.764705,0.2266666667,1000,0.00000001333223684,0.66661185,200,3.1141,4.9822,4.526236,3.6104855,2.95111,4.68433,9.1355,9.5106,80,5000,45,not reported,1,45,2
1,not reported,not reported,not reported,not reported,0.0000003,0.35,400,3.11719359,4.986771795,5.614008,4.6630355,5.43788,5.43788,3.57,3.57,50,not reported,not reported,not reported,0,not reported,3
1,50000,14400,0.1316666667,1900,0.0000004,0.5,300,3.115621739,4.984591304,5.144418,4.2089825,3.5621501,3.5621501,13.3852,13.3852,50,500,not reported,not reported,0,83,3
0,not reported,3600,0.2777777778,1000,not reported,not reported,25,3.111597794,4.979866912,3.021,2.209,3.923745985,3.923745985,8.94459854,8.94459854,44.44444,275,not reported,not reported,0,45,4
0,not reported,3600,0.2777777778,1000,not reported,not reported,50,3.111947059,4.980105882,3.25961,2.4258585,3.9246334,3.9246334,9.01945,9.01945,44.44444,275,not reported,not reported,0,45,4
0,not reported,3600,0.2777777778,1000,not reported,not reported,75,3.112296324,4.980344853,3.49461,2.6406085,3.9255334,3.9255334,9.09445,9.09445,44.44444,275,not reported,not reported,0,45,4
0,not reported,3600,0.2777777778,1000,not reported,not reported,100,3.112645588,4.980583824,3.72961,2.8553585,3.9264334,3.9264334,9.16945,9.16945,44.44444,275,not reported,not reported,0,45,4
0,not reported,900,not reported,not reported,0.0000007999342104,not reported,450,3.117994872,4.987797436,5.8057005,4.8474595,4.0958,4.0958,31.04,31.04,30,110,not reported,not reported,0,not reported,4
0,not reported,900,not reported,not reported,0.0000007999342104,not reported,450,3.117994872,4.987797436,5.8057005,4.8474595,3.939626,3.939626,9.997875,9.997875,30,110,not reported,not reported,0,not reported,4
0,not reported,900,0.2222222222,200,0.0000007999342104,not reported,450,3.117994872,4.987797436,5.8057005,4.8474595,2.95111,4.68433,9.8552,9.9645,30,110,not reported,not reported,0,not reported,4
0,not reported,not reported,not reported,10000,0.000002,0.3,not reported,not reported,not reported,not reported,not reported,not reported,not reported,not reported,not reported,100,1600,not reported,not reported,1,50,4
0,100,not reported,not reported,500,not reported,0.79993422,250,3.11486087,4.983395652,4.858418,3.9314825,2.95111,4.68433,9.3013,9.6091,100,2000,not reported,not reported,0,50,4
1,not reported,7200,0.125,900,not reported,0.39996711,300,3.115621739,4.984591304,5.144418,4.2089825,4.095327826,4.095327826,15,15,50,300,not reported,not reported,not reported,not reported,4
0,not reported,not reported,not reported,190,not reported,0.3,425,3.117594231,4.987284615,5.722008,4.7672855,5.43838,5.43838,3.57,3.57,100,not reported,not reported,not reported,0,not reported,4
0,not reported,not reported,not reported,190,not reported,0.3,425,3.117594231,4.987284615,5.722008,4.7672855,5.43838,5.43838,3.57,3.57,100,not reported,not reported,not reported,0,not reported,1
0,not reported,not reported,not reported,975,0.0000001,not reported,not reported,not reported,not reported,not reported,not reported,not reported,not reported,not reported,not reported,67,600,not reported,not reported,0,59,3
1,not reported,4411.764719,0.113333333 ,500,0.0000001,0.3,215,3.114328261,4.982558696,4.637836,3.7180355,5.434307538,5.434307538,3.57,3.57,12,600,not reported,not reported,0,59,3
1,not reported,4488.778054,0.1113888889,500,0.0000001,0.4,215,3.114328261,4.982558696,4.637836,3.7180355,5.434307538,5.434307538,3.57,3.57,12,600,not reported,not reported,0,59,3
1,not reported,4651.162791,0.1075,500,0.0000001,0.6,215,3.114328261,4.982558696,4.637836,3.7180355,5.434307538,5.434307538,3.57,3.57,12,600,not reported,not reported,0,59,3
1,not reported,4838.709679,0.1033333333,500,0.0000001,0.8,215,3.114328261,4.982558696,4.637836,3.7180355,5.434307538,5.434307538,3.57,3.57,12,600,not reported,not reported,0,59,3
1,not reported,1704.545455,0.2933333333,500,0.0000001,0.6,215,3.114328261,4.982558696,4.637836,3.7180355,5.434307538,5.434307538,3.57,3.57,3.3,600,not reported,not reported,0,59,3
1,not reported,4041.916168,0.1237037037,500,0.0000001,0.6,215,3.114328261,4.982558696,4.637836,3.7180355,5.434307538,5.434307538,3.57,3.57,6.6,600,not reported,not reported,0,59,3
1,not reported,4825.737266,0.1036111111,500,0.0000001,0.6,215,3.114328261,4.982558696,4.637836,3.7180355,5.434307538,5.434307538,3.57,3.57,12,600,not reported,not reported,0,59,3
1,not reported,5147.759771,0.09712962963,500,0.0000001,0.6,215,3.114328261,4.982558696,4.637836,3.7180355,5.434307538,5.434307538,3.57,3.57,22,600,not reported,not reported,0,59,3
1,not reported,5555.555556,0.09,500,0.0000001,0.6,215,3.114328261,4.982558696,4.637836,3.7180355,5.434307538,5.434307538,3.57,3.57,33,600,not reported,not reported,0,59,3
1,not reported,6382.978724,0.07833333333,500,0.0000001,0.6,215,3.114328261,4.982558696,4.637836,3.7180355,5.434307538,5.434307538,3.57,3.57,50,600,not reported,not reported,0,59,3
0,80000,5820.895523,0.2233333333,1300,0.00000003999671052,0.66661185,100,3.112645588,4.980583824,3.72961,2.8553585,3.5283,3.5283,15.3,15.3,20,370,0,not reported,1,130,4
0,80000,6341.463415,0.205,1300,0.00000003999671052,0.66661185,100,3.112645588,4.980583824,3.72961,2.8553585,3.5283,3.5283,15.3,15.3,20,370,-50,not reported,1,130,4
0,80000,7500.000001,0.1733333333,1300,0.00000003999671052,0.66661185,100,3.112645588,4.980583824,3.72961,2.8553585,3.5283,3.5283,15.3,15.3,20,370,-70,not reported,1,130,4
0,80000,5342.465754,0.2433333333,1300,0.00000003999671052,0.66661185,100,3.112645588,4.980583824,3.72961,2.8553585,3.5283,3.5283,15.3,15.3,20,370,-100,not reported,1,130,4
0,80000,5342.465754,0.2433333333,1300,0.00000003999671052,0.66661185,100,3.112645588,4.980583824,3.72961,2.8553585,3.5283,3.5283,15.3,15.3,20,370,-100,not reported,1,130,3
0,not reported,5342.465754,0.2433333333,1300,0.00000003999671052,0.66661185,100,3.112645588,4.980583824,3.72961,2.8553585,5.432206818,5.432206818,3.57,3.57,20,370,-100,not reported,1,130,3
0,80000,7500.000001,0.1733333333,1300,0.00000003999671052,0.66661185,100,3.112645588,4.980583824,3.72961,2.8553585,3.5283,3.5283,15.3,15.3,20,370,-70,not reported,1,130,3
0,80000,6341.463415,0.205,1300,0.00000003999671052,0.66661185,100,3.112645588,4.980583824,3.72961,2.8553585,3.5283,3.5283,15.3,15.3,20,370,-50,not reported,1,130,3
0,80000,5820.895523,0.2233333333,1300,0.00000003999671052,0.66661185,100,3.112645588,4.980583824,3.72961,2.8553585,3.5283,3.5283,15.3,15.3,20,370,0,not reported,1,130,3
0,60,not reported,not reported,500,0.0000000666611842,not reported,not reported,not reported,not reported,not reported,not reported,not reported,not reported,not reported,not reported,not reported,not reported,not reported,not reported,1,not reported,1
0,60,not reported,not reported,500,0.0000000666611842,not reported,not reported,not reported,not reported,not reported,not reported,not reported,not reported,not reported,not reported,not reported,not reported,not reported,not reported,1,not reported,1
0,not reported,2400,not reported,not reported,0.000001,0.3,25,3.111597794,4.979866912,3.021,2.209,3.923745985,3.923745985,8.94459854,8.94459854,50,180,not reported,not reported,0,45,4
0,not reported,2400,not reported,not reported,0.000001,0.3,400,3.11719359,4.986771795,5.614008,4.6630355,3.9376797,3.9376797,9.878245,9.878245,50,180,not reported,not reported,0,45,4
0,not reported,2400,not reported,not reported,0.000001,0.3,500,3.118811628,4.988804651,5.9692005,5.0039595,3.941626,3.941626,10.122875,10.122875,50,180,not reported,not reported,0,45,4
0,not reported,2400,not reported,not reported,0.000001,0.3,600,3.120672093,4.990548837,6.238412,5.2613655,3.94569915,3.94569915,10.39482,10.39482,50,180,not reported,not reported,0,45,4
0,not reported,not reported,not reported,980,0.0000009332565788,0.53328947,400,3.11719359,4.986771795,5.614008,4.6630355,3.9376797,3.9376797,9.878245,9.878245,100,500,not reported,not reported,0,not reported,3
0,not reported,1200,1,1200,not reported,not reported,not reported,not reported,not reported,not reported,not reported,not reported,not reported,not reported,not reported,not reported,not reported,not reported,4,1,not reported,1
0,100,1200,1,1200,not reported,not reported,not reported,not reported,not reported,not reported,not reported,not reported,not reported,not reported,not reported,not reported,not reported,not reported,5,1,not reported,1
0,not reported,1200,1,1200,not reported,not reported,not reported,not reported,not reported,not reported,not reported,not reported,not reported,not reported,not reported,not reported,not reported,not reported,4,1,not reported,1
0,not reported,1200,1,1200,not reported,not reported,not reported,not reported,not reported,not reported,not reported,not reported,not reported,not reported,not reported,not reported,not reported,not reported,5,1,not reported,1
1,not reported,57600,0.02083333333,1200,0.000002,0.5,80,3.112366176,4.980392647,3.54161,2.6835585,5.431858333,5.431858333,3.57,3.57,50,100,not reported,not reported,0,not reported,3
1,not reported,not reported,not reported,1200,0.000002,0.5,80,3.112366176,4.980392647,3.54161,2.6835585,5.431858333,5.431858333,3.57,3.57,50,200,not reported,not reported,0,not reported,3
1,not reported,not reported,not reported,1200,0.000002,0.5,80,3.112366176,4.980392647,3.54161,2.6835585,5.431858333,5.431858333,3.57,3.57,50,300,not reported,not reported,0,not reported,3
1,not reported,not reported,not reported,1200,0.000002,0.5,80,3.112366176,4.980392647,3.54161,2.6835585,5.431858333,5.431858333,3.57,3.57,50,400,not reported,not reported,0,not reported,3
1,not reported,12600,0.09523809524,1200,0.000002,0.5,80,3.112366176,4.980392647,3.54161,2.6835585,5.431858333,5.431858333,3.57,3.57,50,460,not reported,not reported,0,not reported,3
1,200,57600,0.02083333333,1200,0.000002,0.5,80,3.112366176,4.980392647,3.54161,2.6835585,3.1531,3.1531,5.2,5.2,50,100,not reported,not reported,0,not reported,3
1,200,not reported,not reported,1200,0.000002,0.5,80,3.112366176,4.980392647,3.54161,2.6835585,3.1531,3.1531,5.2,5.2,50,200,not reported,not reported,0,not reported,3
1,200,not reported,not reported,1200,0.000002,0.5,80,3.112366176,4.980392647,3.54161,2.6835585,3.1531,3.1531,5.2,5.2,50,300,not reported,not reported,0,not reported,3
1,200,not reported,not reported,1200,0.000002,0.5,80,3.112366176,4.980392647,3.54161,2.6835585,3.1531,3.1531,5.2,5.2,50,400,not reported,not reported,0,not reported,3
1,200,12600,0.09523809524,1200,0.000002,0.5,80,3.112366176,4.980392647,3.54161,2.6835585,3.1531,3.1531,5.2,5.2,50,460,not reported,not reported,0,not reported,3
1,200,57600,0.02083333333,1200,0.000002,0.5,80,3.112366176,4.980392647,3.54161,2.6835585,3.1531,3.1531,5.2,5.2,50,100,not reported,not reported,0,not reported,3
1,200,not reported,not reported,1200,0.000002,0.5,80,3.112366176,4.980392647,3.54161,2.6835585,3.1531,3.1531,5.2,5.2,50,200,not reported,not reported,0,not reported,3
1,200,not reported,not reported,1200,0.000002,0.5,80,3.112366176,4.980392647,3.54161,2.6835585,3.1531,3.1531,5.2,5.2,50,300,not reported,not reported,0,not reported,3
1,200,not reported,not reported,1200,0.000002,0.5,80,3.112366176,4.980392647,3.54161,2.6835585,3.1531,3.1531,5.2,5.2,50,400,not reported,not reported,0,not reported,3
1,200,12600,0.09523809524,1200,0.000002,0.5,80,3.112366176,4.980392647,3.54161,2.6835585,3.1531,3.1531,5.2,5.2,50,460,not reported,not reported,0,not reported,3
not reported,100,5000,2,10000,0.0000002,0.5,300,3.115621739,4.984591304,5.144418,4.2089825,4.0778,4.0778,27.61,27.61,not reported,not reported,not reported,not reported,1,not reported,3
1,not reported,5035,0.2,1007,0.000002,0.23,25,3.111597794,4.979866912,3.021,2.209,4.049406522,4.049406522,23.12,23.12,40,200,not reported,not reported,0,not reported,1
1,not reported,52615.38462,0.07222222222,3800,0.00000001333223684,0.39996711,180,3.113795652,4.981721739,4.377436,3.4670855,4.763116495,13.00253608,7.28,8.11,100,500,not reported,not reported,0,not reported,3
1,not reported,20000,0.02,400,0.00000003,0.25,400,3.11719359,4.986771795,5.614008,4.6630355,5.43788,5.43788,3.57,3.57,40,160,not reported,not reported,0,150,3
1,not reported,not reported,not reported,400,0.000000012,0.25,580,3.1203,4.9902,6.188812,5.2139655,5.44148,5.44148,3.57,3.57,40,160,not reported,not reported,0,150,3
1,not reported,not reported,not reported,400,0.000000012,0.25,400,3.11719359,4.986771795,5.614008,4.6630355,5.43788,5.43788,3.57,3.57,40,160,not reported,not reported,0,150,3
0,80,not reported,not reported,1000,not reported,0.3,200,3.1141,4.9822,4.526236,3.6104855,3.93010655,3.93010655,9.418245,9.418245,78.94736842,8000,not reported,30,1,not reported,1
0,80,not reported,not reported,1000,not reported,0.3,200,3.1141,4.9822,4.526236,3.6104855,3.93010655,3.93010655,9.418245,9.418245,78.94736842,8000,not reported,45,1,not reported,1
0,80,not reported,not reported,1000,not reported,0.3,200,3.1141,4.9822,4.526236,3.6104855,3.93010655,3.93010655,9.418245,9.418245,78.94736842,8000,not reported,60,1,not reported,1
0,80,not reported,not reported,1000,not reported,0.3,200,3.1141,4.9822,4.526236,3.6104855,3.93010655,3.93010655,9.418245,9.418245,78.94736842,8000,not reported,75,1,not reported,1
0,80,not reported,not reported,1000,not reported,0.3,200,3.1141,4.9822,4.526236,3.6104855,3.93010655,3.93010655,9.418245,9.418245,78.94736842,8000,not reported,90,1,not reported,1
0,80,not reported,not reported,1000,not reported,0.3,400,3.11719359,4.986771795,5.614008,4.6630355,3.9376797,3.9376797,9.878245,9.878245,78.94736842,8000,not reported,40,1,not reported,1
0,80,not reported,not reported,1000,not reported,0.3,400,3.11719359,4.986771795,5.614008,4.6630355,3.9376797,3.9376797,9.878245,9.878245,78.94736842,8000,not reported,60,1,not reported,1
0,80,not reported,not reported,1000,not reported,0.3,400,3.11719359,4.986771795,5.614008,4.6630355,3.9376797,3.9376797,9.878245,9.878245,78.94736842,8000,not reported,80,1,not reported,1
0,80,not reported,not reported,1000,not reported,0.3,400,3.11719359,4.986771795,5.614008,4.6630355,3.9376797,3.9376797,9.878245,9.878245,78.94736842,8000,not reported,85,1,not reported,1
0,80,not reported,not reported,1000,not reported,0.3,400,3.11719359,4.986771795,5.614008,4.6630355,3.9376797,3.9376797,9.878245,9.878245,78.94736842,8000,not reported,90,1,not reported,1
0,80,not reported,not reported,1000,not reported,0.3,400,3.11719359,4.986771795,5.614008,4.6630355,3.9376797,3.9376797,9.878245,9.878245,78.94736842,8000,not reported,100,1,not reported,1
0,80,not reported,not reported,1000,not reported,0.3,400,3.11719359,4.986771795,5.614008,4.6630355,3.9376797,3.9376797,9.878245,9.878245,78.94736842,8000,not reported,120,1,not reported,1
1,200,not reported,not reported,1000,0.000002,0.5,300,3.115621739,4.984591304,5.144418,4.2089825,2.95111,4.68433,9.4563,9.6941,50,400,not reported,not reported,0,83,3
1,200,not reported,not reported,1000,0.000002,0.5,300,3.115621739,4.984591304,5.144418,4.2089825,2.95111,4.68433,9.4563,9.6941,50,400,not reported,not reported,0,83,3
1,200,not reported,not reported,1000,0.000002,0.5,300,3.115621739,4.984591304,5.144418,4.2089825,2.95111,4.68433,9.4563,9.6941,50,400,not reported,not reported,0,83,3
0,100,not reported,not reported,35,0.0000002,0.4,300,3.115621739,4.984591304,5.144418,4.2089825,3.9338797,3.9338797,9.648245,9.648245,100,1500,not reported,not reported,1,not reported,1
0,100,not reported,not reported,100,0.0000002,0.4,300,3.115621739,4.984591304,5.144418,4.2089825,3.9338797,3.9338797,9.648245,9.648245,100,1500,not reported,not reported,1,not reported,1
0,100,not reported,not reported,250,0.0000002,0.4,300,3.115621739,4.984591304,5.144418,4.2089825,3.9338797,3.9338797,9.648245,9.648245,100,1500,not reported,not reported,1,not reported,1
0,100,not reported,not reported,500,0.0000002,0.4,300,3.115621739,4.984591304,5.144418,4.2089825,3.9338797,3.9338797,9.648245,9.648245,100,1500,not reported,not reported,1,not reported,1
0,100,not reported,not reported,1000,0.0000002,0.4,300,3.115621739,4.984591304,5.144418,4.2089825,3.9338797,3.9338797,9.648245,9.648245,100,1500,not reported,not reported,1,not reported,1
0,100,not reported,not reported,2000,0.0000002,0.4,300,3.115621739,4.984591304,5.144418,4.2089825,3.9338797,3.9338797,9.648245,9.648245,100,1500,not reported,not reported,1,not reported,1
0,160,14400,0.125,1800,0.0000001119907895,0.39996711,400,3.11719359,4.986771795,5.614008,4.6630355,2.95111,4.68433,9.7298,9.8787,85,460,not reported,not reported,0,750,4
1,300,14400,0.1089324619,406.25,0.0000005,0.5,400,3.11719359,4.986771795,5.614008,4.6630355,4.249,4.249,10.27,10.27,50,100,not reported,not reported,not reported,83,3
1,300,14400,0.090209695,not reported,0.0000005,0.5,400,3.11719359,4.986771795,5.614008,4.6630355,4.249,4.249,10.27,10.27,50,200,not reported,not reported,not reported,83,3
1,300,14400,0.06774237473,1131.578947,0.0000005,0.5,400,3.11719359,4.986771795,5.614008,4.6630355,4.249,4.249,10.27,10.27,50,300,not reported,not reported,not reported,83,3
1,300,14400,0.05991285403,not reported,0.0000005,0.5,400,3.11719359,4.986771795,5.614008,4.6630355,4.249,4.249,10.27,10.27,50,400,not reported,not reported,not reported,83,3
1,300,14400,0.06195533769,1901.315789,0.0000005,0.5,400,3.11719359,4.986771795,5.614008,4.6630355,4.249,4.249,10.27,10.27,50,500,not reported,not reported,not reported,83,3
1,300,3600,not reported,not reported,0.0000005,0.5,400,3.11719359,4.986771795,5.614008,4.6630355,4.249,4.249,10.27,10.27,50,100,not reported,not reported,not reported,83,3
1,300,14400,not reported,not reported,0.0000005,0.5,400,3.11719359,4.986771795,5.614008,4.6630355,4.249,4.249,10.27,10.27,50,500,not reported,not reported,not reported,83,3
0,88,4763.207548,0.3533333333,1683,0.00000001333223684,0.66661185,200,3.1141,4.9822,4.526236,3.6104855,2.95111,4.68433,9.1355,9.5106,80,5000,45,not reported,1,45,2
0,88,1098.113208,0.3533333333,388,0.00000001333223684,0.66661185,200,3.1141,4.9822,4.526236,3.6104855,2.95111,4.68433,9.1355,9.5106,80,5000,45,not reported,1,45,2
0,88,588.6792453,0.3533333333,208,0.00000001333223684,0.66661185,200,3.1141,4.9822,4.526236,3.6104855,2.95111,4.68433,9.1355,9.5106,80,5000,45,not reported,1,45,2
0,100,not reported,not reported,500,not reported,0.79993422,250,3.11486087,4.983395652,4.858418,3.9314825,2.95111,4.68433,9.3013,9.6091,100,2000,not reported,not reported,0,50,3
0,100,not reported,not reported,500,not reported,0.79993422,250,3.11486087,4.983395652,4.858418,3.9314825,3.9319797,3.9319797,9.533245,9.533245,100,2000,not reported,not reported,0,50,3
0,100,not reported,not reported,500,not reported,0.79993422,250,3.11486087,4.983395652,4.858418,3.9314825,4.0722,4.0722,27.45,27.45,100,2000,not reported,not reported,0,50,3
0,100,not reported,not reported,500,not reported,0.79993422,250,3.11486087,4.983395652,4.858418,3.9314825,2.95111,4.68433,9.3013,9.6091,100,2000,not reported,not reported,0,50,3
0,100,not reported,not reported,500,not reported,0.79993422,250,3.11486087,4.983395652,4.858418,3.9314825,3.9319797,3.9319797,9.533245,9.533245,100,2000,not reported,not reported,0,50,3
0,100,not reported,not reported,500,not reported,0.79993422,250,3.11486087,4.983395652,4.858418,3.9314825,4.0722,4.0722,27.45,27.45,100,2000,not reported,not reported,0,50,3
0,100,not reported,not reported,500,not reported,0.79993422,250,3.11486087,4.983395652,4.858418,3.9314825,2.95111,4.68433,9.3013,9.6091,100,2000,not reported,not reported,0,50,3
1,not reported,15750,0.08888888889,1400,0.00000001333223684,0.39996711,200,3.1141,4.9822,4.526236,3.6104855,5.434021106,5.434021106,3.57,3.57,100,500,not reported,not reported,0,not reported,3
1,not reported,15750,0.08888888889,1400,0.00000001333223684,0.39996711,200,3.1141,4.9822,4.526236,3.6104855,5.434021106,5.434021106,3.57,3.57,100,500,not reported,not reported,0,not reported,3
0,100,not reported,not reported,420,not reported,0.79993422,250,3.11486087,4.983395652,4.858418,3.9314825,2.95111,4.68433,9.3013,9.6091,100,2000,not reported,not reported,0,45,2
0,100,not reported,not reported,420,not reported,0.79993422,250,3.11486087,4.983395652,4.858418,3.9314825,2.95111,4.68433,9.3013,9.6091,100,2000,not reported,not reported,0,45,4
0,not reported,16200,0.05438271605,881,0.000001,0.39996711,550,3.11974186,4.989676744,6.114412,5.1428655,3.94364915,3.94364915,10.25482,10.25482,68.08510638,237.5,not reported,not reported,0,40,1
